Repository: arene808/interface_ai_designer

# interface_ai_designer

**AI+AM** — 多材料3D打印界面AI逆设计引擎

输入需求强度（σ_debond, MPa），AI模型输出最优界面曲线路径，用于TPU-PLA异质材料3D打印互锁界面设计。

## 功能

- **AI逆设计**：目标强度 → 傅里叶特征向量 → 界面曲线几何
- **多类型支持**：平面/正弦/锯齿/燕尾四种界面
- **数据管理**：SQLite数据库，支持CSV批量导入实验数据
- **真实数据训练**：用拉伸试验数据重训练模型
- **可视化UI**：Web界面，实时滑块调节 + Canvas曲线预览

## 快速开始

```bash
pip install -r requirements.txt
python app.py
```

打开 http://127.0.0.1:5000

## 文件结构

```
interface_ai_designer/
├── ai_model.py                     # AI核心模型（前向预测+逆向设计）
├── data_manager.py                 # SQLite数据管理（CSV导入/导出/查询）
├── fourier_interface_analysis.py   # 界面曲线傅里叶变换统一表示
├── analyze_test_data.py            # 真实拉伸数据一键分析脚本
├── app.py                          # Flask Web API服务器
├── interface_fourier_features.json # 12组界面傅里叶特征数据（含实验值）
├── import_template.csv             # 实验数据CSV导入模板
├── model_config.json               # 模型训练配置
├── requirements.txt
├── analysis_output/                # 分析输出（图表+数据）
│   ├── chart_strength_comparison.png
│   ├── chart_stress_strain_curves.png
│   ├── chart_feature_vs_strength.png
│   ├── chart_amplitude_effect.png
│   ├── training_database.json
│   └── training_data.csv
├── templates/
│   └── index.html                  # Web可视化UI
└── static/                         # 静态资源
```

## 数据导入流程

1. 做拉伸试验得到 σ_debond
2. 按 `import_template.csv` 格式整理数据
3. Web UI上传CSV → 自动入库
4. 点击"用真实数据重新训练"
5. 拖动滑块 → AI输出最优曲线

## 界面类型与实测数据

### 真实测试数据 (2026-06-27, GB/T 528-2009, 50mm/min)

| 类型 | 组别 | 振幅 | 实测强度 (MPa) | CV | 断裂模式 |
|------|------|------|---------------|-----|---------|
| 平面 Flat | F0 | 0 | **1.36 ± 0.22** | 16.0% | AF |
| 平面 Flat | F1 | 0 | 1.16 ± 0.22 | 19.4% | AF |
| 正弦 Sin | N1 | 1.2mm | 1.92 ± 0.24 | 12.3% | CF-T |
| 正弦 Sin | N2 | 1.8mm | 1.51 ± 0.11 ⚠️ | 7.5% | AF |
| 正弦 Sin | N3 | 2.4mm | **2.38 ± 0.21** 🏆 | 8.8% | CF-T |
| 锯齿 Saw | S1 | 1.2mm | 1.90 ± 0.22 | 11.5% | CF-T |
| 锯齿 Saw | S2 | 1.8mm | 1.99 ± 0.16 | 7.9% | CF-T |
| 锯齿 Saw | S3 | 2.4mm | 2.23 ± 0.20 | 9.0% | CF-T |

> ⚠️ N2 (正弦A=1.8mm) 强度异常低于N1，待排查。燕尾(D)系列待测试。

### AI模型推荐范围

| 类型 | 推荐强度范围 | 特点 |
|------|-------------|------|
| 平面 Flat | 1.0~1.6 MPa | 纯粘附，零互锁 |
| 正弦 Sinusoidal | 1.4~2.6 MPa | 连续曲率，无尖角 |
| 锯齿 Sawtooth | 1.6~2.5 MPa | 尖角互锁 |
| 燕尾 Dovetail | 2.0~3.5 MPa | 机械锁扣，最强（待实测） |

## 技术栈

Python · Flask · scikit-learn · NumPy · SQLite · Canvas API

---

## 版本更新

### v2.0 — 真实数据驱动 (2026-06-28)

- ✅ **导入35条真实拉伸测试数据** (F0/F1/N1/N2/N3/S1/S2/S3 共8组)
- ✅ **AI模型重训练**：前向预测 R² = 0.994，强度范围 1.0~3.5 MPa
- ✅ **逆设计升级**：从 Ridge 回归改为**类型特化插值**，解决小样本逆推问题
- ✅ **4张分析图表**：强度对比柱状图、应力应变曲线、特征-强度散点图、振幅效应图
- ✅ **UI适配真实数据**：滑块范围调整为 0.8~3.5 MPa
- ✅ **SQLite数据库**：35条记录，支持CSV导入/手动录入/JSON导出
- ⚠️ **已知限制**：燕尾(D)系列尚无实测数据，使用外推估计；N2数据异常待排查

### v1.0 — 合成数据原型 (2026-06-25)

- 基于物理信息合成数据训练 (σ = 5~17 MPa)
- MLP前向 + Ridge逆模型架构
- 4种界面类型支持（平面/正弦/锯齿/燕尾）
- Flask Web可视化UI
- 傅里叶统一表示 (8D特征向量)

File: analysis_output/r_data/group_summary.csv
group,type,amplitude_mm,n_specimens,mean_strength_MPa,sd_strength_MPa,cv_pct,failure_mode,type_color
F0,flat,0,3,1.36,0.21794494717703364,16.02536376301718,,#9E9E9E
F1,flat,0,5,1.1600000000000001,0.22461077445216207,19.362997797600176,,#9E9E9E
N1,sinusoidal,1.2,5,1.916,0.23522329816580673,12.276790092161104,,#2196F3
N2,sinusoidal,1.8,3,1.5099999999999998,0.11357816691600557,7.521732908344742,,#2196F3
N3,sinusoidal,2.4,5,2.3779999999999997,0.20861447696648472,8.772686163435019,,#2196F3
S1,sawtooth,1.2,5,1.902,0.21856349191939628,11.49124563193461,,#FF5722
S2,sawtooth,1.8,4,1.9875,0.15777093099385162,7.938160050005112,,#FF5722
S3,sawtooth,2.4,5,2.228,0.2006738647656939,9.006905958962921,,#FF5722

File: analysis_output/r_data/stress_strain.csv (part 1 of 5)
group,type,specimen,strain,stress
F0,flat,1,0.004030769,0.0003383333
F0,flat,1,0.1678,0.02734102
F0,flat,1,0.3410462,0.08111731
F0,flat,1,0.5116923,0.1294644
F0,flat,1,0.6825231,0.1767165
F0,flat,1,0.8537846,0.2224064
F0,flat,1,1.024154,0.2672282
F0,flat,1,1.1956,0.3101254
F0,flat,1,1.365892,0.3523828
F0,flat,1,1.537662,0.3933319
F0,flat,1,1.7078,0.4332297
F0,flat,1,1.879354,0.4721326
F0,flat,1,2.0502,0.5099573
F0,flat,1,2.220985,0.5468432
F0,flat,1,2.392354,0.5815206
F0,flat,1,2.562539,0.6144702
F0,flat,1,2.734138,0.644925
F0,flat,1,2.904323,0.676102
F0,flat,1,3.076077,0.7062087
F0,flat,1,3.246338,0.7361829
F0,flat,1,3.417861,0.7657504
F0,flat,1,3.588846,0.7943331
F0,flat,1,3.759492,0.822369
F0,flat,1,3.930862,0.8488685
F0,flat,1,4.101077,0.8755912
F0,flat,1,4.272723,0.900519
F0,flat,1,4.442784,0.9240342
F0,flat,1,4.614508,0.9449233
F0,flat,1,4.784723,0.9619781
F0,flat,1,4.956354,0.9791256
F0,flat,1,5.127431,0.9891347
F0,flat,1,5.298031,1.011309
F0,flat,1,5.469354,1.03217
F0,flat,1,5.639431,1.052262
F0,flat,1,5.810954,1.072536
F0,flat,1,5.9814,1.091047
F0,flat,1,6.1532,1.106908
F0,flat,1,6.323262,1.108669
F0,flat,1,6.494815,1.086936
F0,flat,1,6.665661,1.066944
F0,flat,1,6.836523,0.9980446
F0,flat,1,7.007893,0.9887288
F0,flat,1,7.178,0.9851539
F0,flat,1,7.349646,0.9696243
F0,flat,1,7.519862,0.606028
F0,flat,1,7.567585,0.07828949
F0,flat,1,7.562908,0.0771391
F0,flat,1,7.561184,0.07751487
F0,flat,1,7.561062,0.07746807
F0,flat,1,7.561031,0.07728051
F0,flat,1,7.561031,0.07740064
F0,flat,1,7.561062,0.07733089
F0,flat,1,7.561062,0.07731795
F0,flat,1,7.561062,0.07733167
F0,flat,1,7.561062,0.07730295
F0,flat,1,7.561062,0.07731526
F0,flat,1,7.561062,0.07729949
F0,flat,1,7.561062,0.07729205
F0,flat,1,7.561062,0.07729577
F0,flat,1,7.561108,0.0772709
F0,flat,1,7.561108,0.07727769
F0,flat,1,7.561138,0.07727231
F0,flat,1,7.561138,0.07725628
F0,flat,1,7.561184,0.07727269
F0,flat,1,7.561184,0.07726051
F0,flat,1,7.561215,0.07726744
F0,flat,1,7.561215,0.07726602
F0,flat,1,7.561215,0.07726244
F0,flat,1,7.561215,0.07726026
F0,flat,1,7.561215,0.07724923
F0,flat,1,7.561215,0.07724731
F0,flat,1,7.561215,0.07724205
F0,flat,1,7.561215,0.07724256
F0,flat,1,7.561215,0.07722859
F0,flat,1,7.561215,0.07724051
F0,flat,1,7.561215,0.0772359
F0,flat,1,7.561215,0.07723026
F0,flat,1,7.561215,0.07722577
F0,flat,1,7.561215,0.07724179
F0,flat,1,7.561215,0.07723513
F0,flat,1,7.561215,0.07722987
F0,flat,1,7.561215,0.07723154
F0,flat,1,7.561215,0.07722269
F0,flat,1,7.561215,0.07721987
F0,flat,1,7.561215,0.07721987
F0,flat,1,7.561215,0.07721718
F0,flat,1,7.561215,0.07722141
F0,flat,1,7.561215,0.07720628
F0,flat,1,7.561215,0.07721
F0,flat,1,7.561215,0.07721756
F0,flat,1,7.561215,0.07720923
F0,flat,1,7.561215,0.07721577
F0,flat,1,7.561215,0.07720218
F0,flat,1,7.561215,0.07721538
F0,flat,1,7.561215,0.07720166
F0,flat,1,7.561215,0.07720705
F0,flat,1,7.561215,0.07720487
F0,flat,1,7.561215,0.07720244
F0,flat,1,7.561215,0.0772009
F0,flat,1,7.561215,0.07719718
F0,flat,1,7.561215,0.07719987
F0,flat,1,7.561215,0.07719872
F0,flat,1,7.561215,0.07720385
F0,flat,1,7.561215,0.07719987
F0,flat,1,7.561215,0.07719333
F0,flat,1,7.561215,0.0772
F0,flat,1,7.561215,0.07719103
F0,flat,1,7.561215,0.07719487
F0,flat,1,7.561215,0.07718679
F0,flat,1,7.561215,0.07718564
F0,flat,1,7.561215,0.07719526
F0,flat,1,7.561215,0.07718872
F0,flat,1,7.561215,0.0771859
F0,flat,1,7.561215,0.07719218
F0,flat,1,7.561215,0.07719218
F0,flat,1,7.561215,0.0771827
F0,flat,1,7.561215,0.07718295
F0,flat,1,7.561215,0.0771791
F0,flat,1,7.561215,0.07717795
F0,flat,1,7.561215,0.07717859
F0,flat,1,7.561215,0.07718077
F0,flat,1,7.561215,0.07718718
F0,flat,1,7.561215,0.07718577
F0,flat,1,7.561215,0.07718167
F0,flat,1,7.561215,0.07717962
F0,flat,1,7.561215,0.07718103
F0,flat,1,7.561215,0.07717308
F0,flat,1,7.561215,0.07718231
F0,flat,1,7.561215,0.07716705
F0,flat,1,7.561215,0.07718218
F0,flat,1,7.561215,0.07717436
F0,flat,1,0.06127692,0.02796641
F0,flat,1,0.2336462,0.0780809
F0,flat,1,0.4046308,0.1268779
F0,flat,1,0.5750769,0.1743951
F0,flat,1,0.7466923,0.2199081
F0,flat,1,0.9167077,0.264636
F0,flat,1,1.088385,0.3076758
F0,flat,1,1.258615,0.3495806
F0,flat,1,1.430523,0.3900527
F0,flat,1,1.600615,0.4286778
F0,flat,1,1.772108,0.4658915
F0,flat,1,1.943092,0.5017039
F0,flat,1,2.113585,0.5370706
F0,flat,1,2.285154,0.5712987
F0,flat,1,2.455138,0.6053761
F0,flat,1,2.626923,0.63826
F0,flat,1,2.797154,0.669983
F0,flat,1,2.968861,0.7003541
F0,flat,1,3.139307,0.7295169
F0,flat,1,3.310646,0.7581933
F0,flat,1,3.481708,0.7861909
F0,flat,1,3.652077,0.8133882
F0,flat,1,3.823723,0.840479
F0,flat,1,3.993708,0.8670904
F0,flat,1,4.165431,0.8929389
F0,flat,1,4.335493,0.9184509
F0,flat,1,4.5074,0.9432079
F0,flat,1,4.677738,0.9671988
F0,flat,1,4.849108,0.9908346
F0,flat,1,5.020323,1.014266
F0,flat,1,5.190692,1.037623
F0,flat,1,5.362231,1.060452
F0,flat,1,5.532138,1.083359
F0,flat,1,5.703661,1.10454
F0,flat,1,5.874339,1.125912
F0,flat,1,6.046015,1.146801
F0,flat,2,0.01850769,0.01723167
F0,flat,2,0.1454154,0.04817615
F0,flat,2,0.2742,0.08333795
F0,flat,2,0.4015231,0.1172133
F0,flat,2,0.5305385,0.1502913
F0,flat,2,0.6579077,0.1825056
F0,flat,2,0.7870769,0.2139937
F0,flat,2,0.914877,0.2455826
F0,flat,2,1.042815,0.2760663
F0,flat,2,1.1716,0.3068865
F0,flat,2,1.298785,0.3374082
F0,flat,2,1.427908,0.36727
F0,flat,2,1.555554,0.3970363
F0,flat,2,1.684369,0.4259652
F0,flat,2,1.812692,0.4550082
F0,flat,2,1.939877,0.483535
F0,flat,2,2.068969,0.5117311
F0,flat,2,2.196446,0.5395436
F0,flat,2,2.325692,0.5666932
F0,flat,2,2.453292,0.5938894
F0,flat,2,2.581538,0.6203768
F0,flat,2,2.710031,0.6466378
F0,flat,2,2.837354,0.6724328
F0,flat,2,2.966215,0.6977921
F0,flat,2,3.094123,0.7232065
F0,flat,2,3.223031,0.7480351
F0,flat,2,3.351123,0.7727953
F0,flat,2,3.478569,0.797135
F0,flat,2,3.607507,0.8213353
F0,flat,2,3.734831,0.8453767
F0,flat,2,3.864,0.8687497
F0,flat,2,3.991985,0.892099
F0,flat,2,4.119969,0.9148218
F0,flat,2,4.248415,0.9357504
F0,flat,2,4.375938,0.9572687
F0,flat,2,4.504954,0.9785361
F0,flat,2,4.632507,0.9998305
F0,flat,2,4.761446,1.020802
F0,flat,2,4.889692,1.041749
F0,flat,2,5.017185,1.061956
F0,flat,2,5.145738,1.081622
F0,flat,2,5.2736,1.100131
F0,flat,2,5.402277,1.118947
F0,flat,2,5.530416,1.137573
F0,flat,2,5.658538,1.155712
F0,flat,2,5.786723,1.17362
F0,flat,2,5.914554,1.191163
F0,flat,2,6.043369,1.208048
F0,flat,2,6.171154,1.224329
F0,flat,2,6.300062,1.236841
F0,flat,2,6.427923,1.248416
F0,flat,2,6.555754,1.262118
F0,flat,2,6.684462,1.276174
F0,flat,2,6.811907,1.290184
F0,flat,2,6.941046,1.303812
F0,flat,2,7.0688,1.317194
F0,flat,2,7.197046,1.330036
F0,flat,2,7.325492,1.342573
F0,flat,2,7.452969,1.354884
F0,flat,2,7.582062,1.367051
F0,flat,2,7.709431,1.379481
F0,flat,2,7.838523,1.391116
F0,flat,2,7.966585,1.402237
F0,flat,2,8.094338,1.411681
F0,flat,2,8.222969,1.421732
F0,flat,2,8.350292,1.431677
F0,flat,2,8.479538,1.441351
F0,flat,2,8.607139,1.449913
F0,flat,2,8.735692,1.457461
F0,flat,2,8.864061,1.462985
F0,flat,2,8.991277,1.46101
F0,flat,2,9.120569,1.462608
F0,flat,2,9.247939,1.456419
F0,flat,2,9.376907,1.437525
F0,flat,2,9.505,1.407724
F0,flat,2,9.632677,1.340824
F0,flat,2,9.720877,0.03077705
F0,flat,2,9.722692,0.0222332
F0,flat,2,9.718769,0.02239077
F0,flat,2,9.716969,0.02205038
F0,flat,2,9.716538,0.02187923
F0,flat,2,9.716508,0.02184603
F0,flat,2,9.716461,0.02193577
F0,flat,2,9.716461,0.02193359
F0,flat,2,9.716461,0.02191064
F0,flat,2,9.716508,0.02185013
F0,flat,2,9.716508,0.02178244
F0,flat,2,9.716508,0.02190449
F0,flat,2,9.716508,0.02193192
F0,flat,2,9.716508,0.02182436
F0,flat,2,9.716538,0.02182795
F0,flat,2,9.716538,0.02186513
F0,flat,2,9.716584,0.02184346
F0,flat,2,9.716616,0.02185692
F0,flat,2,9.716661,0.02183333
F0,flat,2,9.716692,0.0218218
F0,flat,2,9.716739,0.02181821
F0,flat,2,9.716739,0.02185641
F0,flat,2,9.716769,0.02184987
F0,flat,2,9.716769,0.02181192
F0,flat,2,9.716769,0.02184333
F0,flat,2,9.716769,0.02183282
F0,flat,2,9.716769,0.02183231
F0,flat,2,9.716769,0.02181705
F0,flat,2,9.716769,0.02182487
F0,flat,2,9.716769,0.02182551
F0,flat,2,9.716769,0.02182756
F0,flat,2,9.716769,0.02183051
F0,flat,2,9.716769,0.02182897
F0,flat,2,9.716769,0.02182936
F0,flat,2,9.716769,0.02182039
F0,flat,2,9.716769,0.02183026
F0,flat,2,9.716769,0.02182654
F0,flat,2,9.716769,0.02179269
F0,flat,2,9.716769,0.02185679
F0,flat,2,9.716769,0.02183654
F0,flat,2,9.716769,0.02177551
F0,flat,2,9.716769,0.02184846
F0,flat,2,9.716769,0.02183872
F0,flat,2,9.716769,0.02179603
F0,flat,2,9.716769,0.02182782
F0,flat,2,9.716769,0.02184346
F0,flat,2,9.716769,0.02180577
F0,flat,2,9.716769,0.02181167
F0,flat,2,9.716769,0.02184974
F0,flat,2,9.716769,0.02181179
F0,flat,2,9.716769,0.02181179
F0,flat,2,9.716769,0.02183282
F0,flat,2,9.716769,0.02181487
F0,flat,2,9.716769,0.02180615
F0,flat,2,9.716769,0.02183474
F0,flat,2,9.716769,0.02182039
F0,flat,2,9.716769,0.02179679
F0,flat,2,9.716769,0.02183603
F0,flat,2,9.716769,0.02182885
F0,flat,2,9.716769,0.02180282
F0,flat,2,9.716769,0.02182244
F0,flat,2,9.716769,0.02181936
F0,flat,2,9.716769,0.02180654
F0,flat,2,9.716769,0.0218218
F0,flat,2,9.716769,0.02180769
F0,flat,2,9.716769,0.02180269
F0,flat,2,9.716769,0.0218241
F0,flat,2,9.716769,0.02182154
F0,flat,2,9.716769,0.02180603
F0,flat,2,9.716769,0.02181782
F0,flat,2,9.716769,0.02182141
F0,flat,2,9.716769,0.02180256
F0,flat,2,9.716769,0.02181667
F0,flat,2,9.716769,0.02181577
F0,flat,2,9.716769,0.02180936
F0,flat,2,9.716769,0.02180718
F0,flat,2,9.716769,0.02180731
F0,flat,2,9.716769,0.02181577
F0,flat,2,9.716769,0.02180577
F0,flat,2,9.716769,0.0218259
F0,flat,2,9.716769,0.02181077
F0,flat,2,9.716769,0.02181949
F0,flat,2,9.716769,0.02180974
F0,flat,2,9.716769,0.02181231
F0,flat,2,9.716769,0.02181936
F0,flat,2,9.716769,0.02181308
F0,flat,2,9.716769,0.02180795
F0,flat,3,0.004723077,0.008918077
F0,flat,3,0.07956923,0.01391974
F0,flat,3,0.1714923,0.03758756
F0,flat,3,0.2595385,0.06462538
F0,flat,3,0.3448615,0.08937282
F0,flat,3,0.4296,0.1128823
F0,flat,3,0.5153077,0.1353949
F0,flat,3,0.6010923,0.1575596
F0,flat,3,0.6864462,0.1795779
F0,flat,3,0.7712,0.20125
F0,flat,3,0.8575846,0.2225579
F0,flat,3,0.9430307,0.2439517
F0,flat,3,1.028,0.2650314
F0,flat,3,1.113292,0.2856249
F0,flat,3,1.199646,0.3058115
F0,flat,3,1.284892,0.3259563
F0,flat,3,1.369631,0.3456373
F0,flat,3,1.455831,0.3647958
F0,flat,3,1.541385,0.3841458
F0,flat,3,1.626523,0.403415
F0,flat,3,1.711415,0.4222928
F0,flat,3,1.797615,0.4408136
F0,flat,3,1.8832,0.4592688
F0,flat,3,1.967908,0.4773965
F0,flat,3,2.053662,0.495008
F0,flat,3,2.139554,0.5125081
F0,flat,3,2.224908,0.5298876
F0,flat,3,2.309615,0.5466948
F0,flat,3,2.396092,0.5630008
F0,flat,3,2.481723,0.5792777
F0,flat,3,2.566462,0.5951814
F0,flat,3,2.6516,0.6106344
F0,flat,3,2.738138,0.6260225
F0,flat,3,2.823385,0.6414123
F0,flat,3,2.908062,0.6565247
F0,flat,3,2.994369,0.6713331
F0,flat,3,3.079769,0.6862801
F0,flat,3,3.164908,0.7010235
F0,flat,3,3.249985,0.7153825
F0,flat,3,3.336308,0.7294139
F0,flat,3,3.421739,0.743257
F0,flat,3,3.506446,0.7569326
F0,flat,3,3.592354,0.7703871
F0,flat,3,3.678092,0.7839702
F0,flat,3,3.763416,0.7974578
F0,flat,3,3.8482,0.8107588
F0,flat,3,3.934662,0.823659
F0,flat,3,4.020061,0.8366907
F0,flat,3,4.105,0.8495865
F0,flat,3,4.190323,0.8621495
F0,flat,3,4.276523,0.8747637
F0,flat,3,4.361815,0.8875745
F0,flat,3,4.446554,0.9001855
F0,flat,3,4.532723,0.9125782
F0,flat,3,4.6182,0.9251114
F0,flat,3,4.703523,0.937587
F0,flat,3,4.788492,0.9498308
F0,flat,3,4.874815,0.9618003
F0,flat,3,4.960169,0.9738822
F0,flat,3,5.044954,0.9858013
F0,flat,3,5.130969,0.997566
F0,flat,3,5.216661,1.009413
F0,flat,3,5.301877,1.02115
F0,flat,3,5.386693,1.032698
F0,flat,3,5.473169,1.043987
F0,flat,3,5.558677,1.055321
F0,flat,3,5.643384,1.06664
F0,flat,3,5.728939,1.077658
F0,flat,3,5.814831,1.088575
F0,flat,3,5.900385,1.09956
F0,flat,3,5.985323,1.110466
F0,flat,3,6.071062,1.121245
F0,flat,3,6.156923,1.132176
F0,flat,3,6.241969,1.143089
F0,flat,3,6.326877,1.153564
F0,flat,3,6.413354,1.163638
F0,flat,3,6.498507,1.171928
F0,flat,3,6.5838,1.177562
F0,flat,3,6.669277,1.186937
F0,flat,3,6.755092,1.196645
F0,flat,3,6.840415,1.206303
F0,flat,3,6.925123,1.215762
F0,flat,3,7.011708,1.225128
F0,flat,3,7.097138,1.23474
F0,flat,3,7.181969,1.244208
F0,flat,3,7.267292,1.253497
F0,flat,3,7.353446,1.262369
F0,flat,3,7.438923,1.271635
F0,flat,3,7.523631,1.280797
F0,flat,3,7.609831,1.2893
F0,flat,3,7.695231,1.297581
F0,flat,3,7.7804,1.306099
F0,flat,3,7.865416,1.314479
F0,flat,3,7.951923,1.322783
F0,flat,3,8.037169,1.331295
F0,flat,3,8.121799,1.339607
F0,flat,3,8.208046,1.347005
F0,flat,3,8.293708,1.354665
F0,flat,3,8.378877,1.362516
F0,flat,3,8.463738,1.370091
F0,flat,3,8.550092,1.376437
F0,flat,3,8.63557,1.382328
F0,flat,3,8.720354,1.389265
F0,flat,3,8.806061,1.396029
F0,flat,3,8.891984,1.402745
F0,flat,3,8.977231,1.408246
F0,flat,3,9.062016,1.413484
F0,flat,3,9.148446,1.419059
F0,flat,3,9.233892,1.425284
F0,flat,3,9.31883,1.430906
F0,flat,3,9.404061,1.436779
F0,flat,3,9.4902,1.443231
F0,flat,3,9.575708,1.45
F0,flat,3,9.660369,1.456482
F0,flat,3,9.746508,1.462314
F0,flat,3,9.832247,1.468411
F0,flat,3,9.917292,1.474514
F0,flat,3,10.00205,1.480308
F0,flat,3,10.08866,1.485679
F0,flat,3,10.17422,1.491036
F0,flat,3,10.25892,1.495583
F0,flat,3,10.34455,1.499001
F0,flat,3,10.43034,1.498932
F0,flat,3,10.51581,1.499721
F0,flat,3,10.60045,1.502308
F0,flat,3,10.68703,1.504898
F0,flat,3,10.77246,1.508412
F0,flat,3,10.85732,1.510801
F0,flat,3,10.94272,1.509838
F0,flat,3,11.02885,1.504245
F0,flat,3,11.1142,1.46857
F0,flat,3,11.19888,1.397009
F0,flat,3,11.28508,1.322845
F0,flat,3,11.37055,1.280532
F0,flat,3,11.45599,1.219713
F0,flat,3,11.54085,1.075775
F0,flat,3,11.60405,0.2275714
F0,flat,3,11.60997,0.05270039
F0,flat,3,11.60923,0.0523768
F0,flat,3,11.60609,0.05266359
F0,flat,3,11.60412,0.05232051
F0,flat,3,11.60363,0.05232166
F0,flat,3,11.60348,0.05234205
F0,flat,3,11.60345,0.0523691
F0,flat,3,11.60345,0.05236167
F0,flat,3,11.60345,0.05236603
F0,flat,3,11.60345,0.05228
F0,flat,3,11.60345,0.05221667
F0,flat,3,11.60345,0.05238103
F0,flat,3,11.60345,0.05227961
F0,flat,3,11.60345,0.05233308
F0,flat,3,11.60345,0.0522409
F0,flat,3,11.60345,0.05228295
F0,flat,3,11.60345,0.05226077
F0,flat,3,11.60345,0.05231346
F0,flat,3,11.60345,0.05227077
F0,flat,3,11.60345,0.0522591
F0,flat,3,11.60345,0.05226833
F0,flat,3,11.60345,0.05224923
F0,flat,3,11.60348,0.05229423
F0,flat,3,11.60348,0.05224833
F0,flat,3,11.60348,0.05227321
F0,flat,3,11.60348,0.05223154
F0,flat,3,11.60348,0.05227705
F0,flat,3,11.60348,0.0522459
F0,flat,3,11.60348,0.05227115
F0,flat,3,11.60351,0.05224641
F0,flat,3,11.60351,0.0522509
F0,flat,3,11.60351,0.05224846
F0,flat,3,11.60355,0.0522441
F0,flat,3,11.60355,0.05226654
F0,flat,3,11.60355,0.05224346
F0,flat,3,11.60355,0.05225205
F0,flat,P1,0.01981539,0.01878077
F0,flat,P1,0.08367692,0.03735269
F0,flat,P1,0.1484462,0.05681372
F0,flat,P1,0.2128769,0.07673564
F0,flat,P1,0.2766615,0.09632923
F0,flat,P1,0.3404462,0.1154864
F0,flat,P1,0.4052154,0.1342179
F0,flat,P1,0.4693077,0.1528991
F0,flat,P1,0.5332769,0.1713678
F0,flat,P1,0.5968615,0.1895945
F0,flat,P1,0.6609846,0.2075156
F0,flat,P1,0.7258,0.2251622
F0,flat,P1,0.7897692,0.2428174
F0,flat,P1,0.8537846,0.260234
F0,flat,P1,0.9171846,0.2773697
F0,flat,P1,0.9816154,0.2942691
F0,flat,P1,1.046277,0.3111555
F0,flat,P1,1.110369,0.3279355
F0,flat,P1,1.174262,0.3445233
F0,flat,P1,1.237723,0.3609696
F0,flat,P1,1.302431,0.3770328
F0,flat,P1,1.366754,0.3929974
F0,flat,P1,1.430954,0.4087705
F0,flat,P1,1.494492,0.4242214
F0,flat,P1,1.558323,0.4395422
F0,flat,P1,1.623215,0.4546759
F0,flat,P1,1.687338,0.4698066
F0,flat,P1,1.751385,0.4847344
F0,flat,P1,1.814969,0.4992571
F0,flat,P1,1.878862,0.5134518
F0,flat,P1,1.943523,0.5274402
F0,flat,P1,2.007462,0.5413321
F0,flat,P1,2.071661,0.5548444
F0,flat,P1,2.135139,0.5678622
F0,flat,P1,2.199292,0.5803032
F0,flat,P1,2.264308,0.5926332
F0,flat,P1,2.328354,0.6054071
F0,flat,P1,2.392169,0.6182878
F0,flat,P1,2.4556,0.6309141
F0,flat,P1,2.520231,0.6431401
F0,flat,P1,2.584892,0.6552741
F0,flat,P1,2.649061,0.6674513
F0,flat,P1,2.712677,0.6795782
F0,flat,P1,2.776077,0.691592
F0,flat,P1,2.840892,0.7033737
F0,flat,P1,2.905216,0.7152345
F0,flat,P1,2.969338,0.7269807
F0,flat,P1,3.033,0.7383678
F0,flat,P1,3.096815,0.7495824
F0,flat,P1,3.161754,0.7605837
F0,flat,P1,3.225754,0.7714605
F0,flat,P1,3.289846,0.7815858
F0,flat,P1,3.353277,0.791889
F0,flat,P1,3.4174,0.8024555
F0,flat,P1,3.482185,0.8129324
F0,flat,P1,3.546108,0.8234131
F0,flat,P1,3.610308,0.8336713
F0,flat,P1,3.673708,0.8438732
F0,flat,P1,3.738062,0.8538977
F0,flat,P1,3.802846,0.8638788
F0,flat,P1,3.866693,0.8739441
F0,flat,P1,3.930677,0.8839964
F0,flat,P1,3.994215,0.8940187
F0,flat,P1,4.0588,0.9038754
F0,flat,P1,4.123308,0.9137585
F0,flat,P1,4.1874,0.92369
F0,flat,P1,4.251108,0.9335243
F0,flat,P1,4.314692,0.9430485
F0,flat,P1,4.379477,0.9521928
F0,flat,P1,4.443707,0.9616228
F0,flat,P1,4.507754,0.9711133
F0,flat,P1,4.571308,0.980501
F0,flat,P1,4.635277,0.9897854
F0,flat,P1,4.700246,0.9989766
F0,flat,P1,4.764061,1.008258
F0,flat,P1,4.828415,1.017531
F0,flat,P1,4.891861,1.026699
F0,flat,P1,4.955831,1.035638
F0,flat,P1,5.020677,1.044566
F0,flat,P1,5.084462,1.053603
F0,flat,P1,5.148708,1.062506
F0,flat,P1,5.212215,1.070232
F0,flat,P1,5.276677,1.077443
F0,flat,P1,5.341339,1.085847
F0,flat,P1,5.405323,1.094304
F0,flat,P1,5.469215,1.102627
F0,flat,P1,5.532723,1.110882
F0,flat,P1,5.597308,1.119038
F0,flat,P1,5.661846,1.127186
F0,flat,P1,5.725985,1.135159
F0,flat,P1,5.789569,1.143073
F0,flat,P1,5.853185,1.147199
F0,flat,P1,5.918092,1.145572
F0,flat,P1,5.981985,1.149879
F0,flat,P1,0.01943077,0.01910923
F0,flat,P1,0.0814,0.03745538
F0,flat,P1,0.1460615,0.05645564
F0,flat,P1,0.2098,0.07609308
F0,flat,P1,0.274,0.09543564
F0,flat,P1,0.3388154,0.1142929
F0,flat,P1,0.4029077,0.1331123
F0,flat,P1,0.4668,0.1517569
F0,flat,P1,0.5302769,0.1700312
F0,flat,P1,0.5947846,0.1879729
F0,flat,P1,0.6591846,0.2058244
F0,flat,P1,0.7233077,0.223615
F0,flat,P1,0.7868924,0.2411955
F0,flat,P1,0.8505539,0.2584144
F0,flat,P1,0.9154923,0.2752103
F0,flat,P1,0.9795692,0.2919682
F0,flat,P1,1.043892,0.3085521
F0,flat,P1,1.107585,0.3249605
F0,flat,P1,1.171446,0.3410935
F0,flat,P1,1.236415,0.3568512
F0,flat,P1,1.300354,0.3726766
F0,flat,P1,1.364354,0.3884627
F0,flat,P1,1.4278,0.4039299
F0,flat,P1,1.491954,0.4189927
F0,flat,P1,1.556846,0.4337277
F0,flat,P1,1.620815,0.448325
F0,flat,P1,1.684754,0.4626721
F0,flat,P1,1.748231,0.476646
F0,flat,P1,1.812538,0.4900555
F0,flat,P1,1.877123,0.50329
F0,flat,P1,1.941215,0.5166451
F0,flat,P1,2.005108,0.5298119
F0,flat,P1,2.068585,0.542775
F0,flat,P1,2.133323,0.5554301
F0,flat,P1,2.197723,0.5680807
F0,flat,P1,2.261723,0.5808125
F0,flat,P1,2.325385,0.5933404
F0,flat,P1,2.389015,0.6054995
F0,flat,P1,2.454108,0.6174191
F0,flat,P1,2.518231,0.6295328
F0,flat,P1,2.582508,0.6416146
F0,flat,P1,2.645938,0.6535776
F0,flat,P1,2.709646,0.6652662
F0,flat,P1,2.7748,0.6766626
F0,flat,P1,2.838815,0.6880606
F0,flat,P1,2.902862,0.6991102
F0,flat,P1,2.966262,0.7098531
F0,flat,P1,3.030415,0.7203451
F0,flat,P1,3.095462,0.7306175
F0,flat,P1,3.159246,0.7409728
F0,flat,P1,3.223108,0.7513657
F0,flat,P1,3.286569,0.7616234
F0,flat,P1,3.351123,0.7717072
F0,flat,P1,3.415816,0.7819834
F0,flat,P1,3.479908,0.7923737
F0,flat,P1,3.543646,0.8026755
F0,flat,P1,3.607154,0.8128723
F0,flat,P1,3.671938,0.82176
F0,flat,P1,3.736139,0.8285785
F0,flat,P1,3.800339,0.8371723
F0,flat,P1,3.863893,0.8468773
F0,flat,P1,3.927738,0.8564374
F0,flat,P1,3.992708,0.865721
F0,flat,P1,4.056646,0.8749387
F0,flat,P1,4.120969,0.8840584
F0,flat,P1,4.1844,0.8932365
F0,flat,P1,4.248262,0.9015734
F0,flat,P1,4.313339,0.9095674
F0,flat,P1,4.377231,0.918658
F0,flat,P1,4.441092,0.9277629
F0,flat,P1,4.504677,0.9365614
F0,flat,P1,4.568877,0.9450419
F0,flat,P1,4.633815,0.9532127
F0,flat,P1,4.697708,0.9611464
F0,flat,P1,4.761677,0.9693509
F0,flat,P1,4.825108,0.9775414
F0,flat,P1,4.889616,0.9853225
F0,flat,P1,4.954169,0.9931777
F0,flat,P1,5.018216,1.001162
F0,flat,P1,5.082154,1.009066
F0,flat,P1,5.14577,1.017118
F0,flat,P1,5.21063,1.025139
F0,flat,P1,5.274754,1.033151
F0,flat,P1,5.338723,1.04101
F0,flat,P1,5.402431,1.049017
F0,flat,P1,5.466277,1.056999
F0,flat,P1,5.531185,1.064675
F0,flat,P1,5.595385,1.072341
F0,flat,P1,5.659508,1.080009
F0,flat,P1,5.722785,1.087729
F0,flat,P1,5.786908,1.095354
F0,flat,P1,5.851723,1.102945
F0,flat,P1,5.915462,1.110497
F0,flat,P1,5.979815,1.117711
F0,flat,P1,6.043416,1.124474
F0,flat,P1,6.107692,1.130888
F0,flat,P1,6.172,1.137174
F0,flat,P1,6.2364,1.143439
F0,flat,P1,6.300261,1.150149
F0,flat,P2,0.01981539,0.01878077
F0,flat,P2,0.08367692,0.03735269
F0,flat,P2,0.1484462,0.05681372
F0,flat,P2,0.2128769,0.07673564
F0,flat,P2,0.2766615,0.09632923
F0,flat,P2,0.3404462,0.1154864
F0,flat,P2,0.4052154,0.1342179
F0,flat,P2,0.4693077,0.1528991
F0,flat,P2,0.5332769,0.1713678
F0,flat,P2,0.5968615,0.1895945
F0,flat,P2,0.6609846,0.2075156
F0,flat,P2,0.7258,0.2251622
F0,flat,P2,0.7897692,0.2428174
F0,flat,P2,0.8537846,0.260234
F0,flat,P2,0.9171846,0.2773697
F0,flat,P2,0.9816154,0.2942691
F0,flat,P2,1.046277,0.3111555
F0,flat,P2,1.110369,0.3279355
F0,flat,P2,1.174262,0.3445233
F0,flat,P2,1.237723,0.3609696
F0,flat,P2,1.302431,0.3770328
F0,flat,P2,1.366754,0.3929974
F0,flat,P2,1.430954,0.4087705
F0,flat,P2,1.494492,0.4242214
F0,flat,P2,1.558323,0.4395422
F0,flat,P2,1.623215,0.4546759
F0,flat,P2,1.687338,0.4698066
F0,flat,P2,1.751385,0.4847344
F0,flat,P2,1.814969,0.4992571
F0,flat,P2,1.878862,0.5134518
F0,flat,P2,1.943523,0.5274402
F0,flat,P2,2.007462,0.5413321
F0,flat,P2,2.071661,0.5548444
F0,flat,P2,2.135139,0.5678622
F0,flat,P2,2.199292,0.5803032
F0,flat,P2,2.264308,0.5926332
F0,flat,P2,2.328354,0.6054071
F0,flat,P2,2.392169,0.6182878
F0,flat,P2,2.4556,0.6309141
F0,flat,P2,2.520231,0.6431401
F0,flat,P2,2.584892,0.6552741
F0,flat,P2,2.649061,0.6674513
F0,flat,P2,2.712677,0.6795782
F0,flat,P2,2.776077,0.691592
F0,flat,P2,2.840892,0.7033737
F0,flat,P2,2.905216,0.7152345
F0,flat,P2,2.969338,0.7269807
F0,flat,P2,3.033,0.7383678
F0,flat,P2,3.096815,0.7495824
F0,flat,P2,3.161754,0.7605837
F0,flat,P2,3.225754,0.7714605
F0,flat,P2,3.289846,0.7815858
F0,flat,P2,3.353277,0.791889
F0,flat,P2,3.4174,0.8024555
F0,flat,P2,3.482185,0.8129324
F0,flat,P2,3.546108,0.8234131
F0,flat,P2,3.610308,0.8336713
F0,flat,P2,3.673708,0.8438732
F0,flat,P2,3.738062,0.8538977
F0,flat,P2,3.802846,0.8638788
F0,flat,P2,3.866693,0.8739441
F0,flat,P2,3.930677,0.8839964
F0,flat,P2,3.994215,0.8940187
F0,flat,P2,4.0588,0.9038754
F0,flat,P2,4.123308,0.9137585
F0,flat,P2,4.1874,0.92369
F0,flat,P2,4.251108,0.9335243
F0,flat,P2,4.314692,0.9430485
F0,flat,P2,4.379477,0.9521928
F0,flat,P2,4.443707,0.9616228
F0,flat,P2,4.507754,0.9711133
F0,flat,P2,4.571308,0.980501
F0,flat,P2,4.635277,0.9897854
F0,flat,P2,4.700246,0.9989766
F0,flat,P2,4.764061,1.008258
F0,flat,P2,4.828415,1.017531
F0,flat,P2,4.891861,1.026699
F0,flat,P2,4.955831,1.035638
F0,flat,P2,5.020677,1.044566
F0,flat,P2,5.084462,1.053603
F0,flat,P2,5.148708,1.062506
F0,flat,P2,5.212215,1.070232
F0,flat,P2,5.276677,1.077443
F0,flat,P2,5.341339,1.085847
F0,flat,P2,5.405323,1.094304
F0,flat,P2,5.469215,1.102627
F0,flat,P2,5.532723,1.110882
F0,flat,P2,5.597308,1.119038
F0,flat,P2,5.661846,1.127186
F0,flat,P2,5.725985,1.135159
F0,flat,P2,5.789569,1.143073
F0,flat,P2,5.853185,1.147199
F0,flat,P2,5.918092,1.145572
F0,flat,P2,5.981985,1.149879
F0,flat,P2,0.01943077,0.01910923
F0,flat,P2,0.0814,0.03745538
F0,flat,P2,0.1460615,0.05645564
F0,flat,P2,0.2098,0.07609308
F0,flat,P2,0.274,0.09543564
F0,flat,P2,0.3388154,0.1142929
F0,flat,P2,0.4029077,0.1331123
F0,flat,P2,0.4668,0.1517569
F0,flat,P2,0.5302769,0.1700312
F0,flat,P2,0.5947846,0.1879729
F0,flat,P2,0.6591846,0.2058244
F0,flat,P2,0.7233077,0.223615
F0,flat,P2,0.7868924,0.2411955
F0,flat,P2,0.8505539,0.2584144
F0,flat,P2,0.9154923,0.2752103
F0,flat,P2,0.9795692,0.2919682
F0,flat,P2,1.043892,0.3085521
F0,flat,P2,1.107585,0.3249605
F0,flat,P2,1.171446,0.3410935
F0,flat,P2,1.236415,0.3568512
F0,flat,P2,1.300354,0.3726766
F0,flat,P2,1.364354,0.3884627
F0,flat,P2,1.4278,0.4039299
F0,flat,P2,1.491954,0.4189927
F0,flat,P2,1.556846,0.4337277
F0,flat,P2,1.620815,0.448325
F0,flat,P2,1.684754,0.4626721
F0,flat,P2,1.748231,0.476646
F0,flat,P2,1.812538,0.4900555
F0,flat,P2,1.877123,0.50329
F0,flat,P2,1.941215,0.5166451
F0,flat,P2,2.005108,0.5298119
F0,flat,P2,2.068585,0.542775
F0,flat,P2,2.133323,0.5554301
F0,flat,P2,2.197723,0.5680807
F0,flat,P2,2.261723,0.5808125
F0,flat,P2,2.325385,0.5933404
F0,flat,P2,2.389015,0.6054995
F0,flat,P2,2.454108,0.6174191
F0,flat,P2,2.518231,0.6295328
F0,flat,P2,2.582508,0.6416146
F0,flat,P2,2.645938,0.6535776
F0,flat,P2,2.709646,0.6652662
F0,flat,P2,2.7748,0.6766626
F0,flat,P2,2.838815,0.6880606
F0,flat,P2,2.902862,0.6991102
F0,flat,P2,2.966262,0.7098531
F0,flat,P2,3.030415,0.7203451
F0,flat,P2,3.095462,0.7306175
F0,flat,P2,3.159246,0.7409728
F0,flat,P2,3.223108,0.7513657
F0,flat,P2,3.286569,0.7616234
F0,flat,P2,3.351123,0.7717072
F0,flat,P2,3.415816,0.7819834
F0,flat,P2,3.479908,0.7923737
F0,flat,P2,3.543646,0.8026755
F0,flat,P2,3.607154,0.8128723
F0,flat,P2,3.671938,0.82176
F0,flat,P2,3.736139,0.8285785
F0,flat,P2,3.800339,0.8371723
F0,flat,P2,3.863893,0.8468773
F0,flat,P2,3.927738,0.8564374
F0,flat,P2,3.992708,0.865721
F0,flat,P2,4.056646,0.8749387
F0,flat,P2,4.120969,0.8840584
F0,flat,P2,4.1844,0.8932365
F0,flat,P2,4.248262,0.9015734
F0,flat,P2,4.313339,0.9095674
F0,flat,P2,4.377231,0.918658
F0,flat,P2,4.441092,0.9277629
F0,flat,P2,4.504677,0.9365614
F0,flat,P2,4.568877,0.9450419
F0,flat,P2,4.633815,0.9532127
F0,flat,P2,4.697708,0.9611464
F0,flat,P2,4.761677,0.9693509
F0,flat,P2,4.825108,0.9775414
F0,flat,P2,4.889616,0.9853225
F0,flat,P2,4.954169,0.9931777
F0,flat,P2,5.018216,1.001162
F0,flat,P2,5.082154,1.009066
F0,flat,P2,5.14577,1.017118
F0,flat,P2,5.21063,1.025139
F0,flat,P2,5.274754,1.033151
F0,flat,P2,5.338723,1.04101
F0,flat,P2,5.402431,1.049017
F0,flat,P2,5.466277,1.056999
F0,flat,P2,5.531185,1.064675
F0,flat,P2,5.595385,1.072341
F0,flat,P2,5.659508,1.080009
F0,flat,P2,5.722785,1.087729
F0,flat,P2,5.786908,1.095354
F0,flat,P2,5.851723,1.102945
F0,flat,P2,5.915462,1.110497
F0,flat,P2,5.979815,1.117711
F0,flat,P2,6.043416,1.124474
F0,flat,P2,6.107692,1.130888
F0,flat,P2,6.172,1.137174
F0,flat,P2,6.2364,1.143439
F0,flat,P2,6.300261,1.150149
F1,flat,1,0.004723077,0.008918077
F1,flat,1,0.1714923,0.03758756
F1,flat,1,0.3448615,0.08937282
F1,flat,1,0.5153077,0.1353949
F1,flat,1,0.6864462,0.1795779
F1,flat,1,0.8575846,0.2225579
F1,flat,1,1.028,0.2650314
F1,flat,1,1.199646,0.3058115
F1,flat,1,1.369631,0.3456373
F1,flat,1,1.541385,0.3841458
F1,flat,1,1.711415,0.4222928
F1,flat,1,1.8832,0.4592688
F1,flat,1,2.053662,0.495008
F1,flat,1,2.224908,0.5298876
F1,flat,1,2.396092,0.5630008
F1,flat,1,2.566462,0.5951814
F1,flat,1,2.738138,0.6260225
F1,flat,1,2.908062,0.6565247
F1,flat,1,3.079769,0.6862801
F1,flat,1,3.249985,0.7153825
F1,flat,1,3.421739,0.743257
F1,flat,1,3.592354,0.7703871
F1,flat,1,3.763416,0.7974578
F1,flat,1,3.934662,0.823659
F1,flat,1,4.105,0.8495865
F1,flat,1,4.276523,0.8747637
F1,flat,1,4.446554,0.9001855
F1,flat,1,4.6182,0.9251114
F1,flat,1,4.788492,0.9498308
F1,flat,1,4.960169,0.9738822
F1,flat,1,5.130969,0.997566
F1,flat,1,5.301877,1.02115
F1,flat,1,5.473169,1.043987
F1,flat,1,5.643384,1.06664
F1,flat,1,5.814831,1.088575
F1,flat,1,5.985323,1.110466
F1,flat,1,6.156923,1.132176
F1,flat,1,6.326877,1.153564
F1,flat,1,6.498507,1.171928
F1,flat,1,6.669277,1.186937
F1,flat,1,6.840415,1.206303
F1,flat,1,7.011708,1.225128
F1,flat,1,7.181969,1.244208
F1,flat,1,7.353446,1.262369
F1,flat,1,7.523631,1.280797
F1,flat,1,7.695231,1.297581
F1,flat,1,7.865416,1.314479
F1,flat,1,8.037169,1.331295
F1,flat,1,8.208046,1.347005
F1,flat,1,8.378877,1.362516
F1,flat,1,8.550092,1.376437
F1,flat,1,8.720354,1.389265
F1,flat,1,8.891984,1.402745
F1,flat,1,9.062016,1.413484
F1,flat,1,9.233892,1.425284
F1,flat,1,9.404061,1.436779
F1,flat,1,9.575708,1.45
F1,flat,1,9.746508,1.462314
F1,flat,1,9.917292,1.474514
F1,flat,1,10.08866,1.485679
F1,flat,1,10.25892,1.495583
F1,flat,1,10.43034,1.498932
F1,flat,1,10.60045,1.502308
F1,flat,1,10.77246,1.508412
F1,flat,1,10.94272,1.509838
F1,flat,1,11.1142,1.46857
F1,flat,1,11.28508,1.322845
F1,flat,1,11.45599,1.219713
F1,flat,1,11.60405,0.2275714
F1,flat,1,11.60923,0.0523768
F1,flat,1,11.60412,0.05232051
F1,flat,1,11.60348,0.05234205
F1,flat,1,11.60345,0.05236167
F1,flat,1,11.60345,0.05228
F1,flat,1,11.60345,0.05238103
F1,flat,1,11.60345,0.05233308
F1,flat,1,11.60345,0.05228295
F1,flat,1,11.60345,0.05231346
F1,flat,1,11.60345,0.0522591
F1,flat,1,11.60345,0.05224923
F1,flat,1,11.60348,0.05224833
F1,flat,1,11.60348,0.05223154
F1,flat,1,11.60348,0.0522459
F1,flat,1,11.60351,0.05224641
F1,flat,1,11.60351,0.05224846
F1,flat,1,11.60355,0.05226654
F1,flat,1,11.60355,0.05225205
F1,flat,1,0.1686462,0.05971308
F1,flat,1,0.3388616,0.109149
F1,flat,1,0.5106462,0.1559369
F1,flat,1,0.6809077,0.2012615
F1,flat,1,0.8525077,0.2456182
F1,flat,1,1.023492,0.2884476
F1,flat,1,1.193908,0.3304552
F1,flat,1,1.365554,0.3708482
F1,flat,1,1.535431,0.4104422
F1,flat,1,1.707061,0.4485399
F1,flat,1,1.877169,0.4853452
F1,flat,1,2.049077,0.5212419
F1,flat,1,2.219569,0.555084
F1,flat,1,2.391046,0.5871462
F1,flat,1,2.561954,0.619186
F1,flat,1,2.732415,0.6507373
F1,flat,1,2.904123,0.6807947
F1,flat,1,3.073815,0.708206
F1,flat,1,3.2456,0.7233557
F1,flat,1,3.415708,0.7286619
F1,flat,1,3.587646,0.7551431
F1,flat,1,3.758107,0.7804716
F1,flat,1,3.9294,0.8053923
F1,flat,1,4.100461,0.829785
F1,flat,1,4.270754,0.854313
F1,flat,1,4.4424,0.8784068
F1,flat,1,4.612308,0.9026319
F1,flat,1,4.783908,0.9257505
F1,flat,1,4.954354,0.948837
F1,flat,1,5.126108,0.9715168
F1,flat,1,5.296569,0.9938465
F1,flat,1,5.467969,1.01568
F1,flat,1,5.638954,1.036574
F1,flat,1,5.809569,1.056665
F1,flat,1,5.980631,1.077179
F1,flat,1,6.150815,1.097597
F1,flat,1,6.322416,1.117019
F1,flat,1,6.492892,1.136738
F1,flat,1,6.664615,1.155904
F1,flat,1,6.835108,1.173794
F1,flat,1,7.006323,1.19164
F1,flat,1,7.177385,1.209601
F1,flat,1,7.347908,1.225735
F1,flat,1,7.519354,1.24161
F1,flat,1,7.689308,1.254636
F1,flat,1,7.861185,1.269045
F1,flat,1,8.031323,1.282489
F1,flat,1,8.203123,1.290496
F1,flat,1,8.373754,1.284783
F1,flat,1,8.544892,1.291597
F1,flat,1,8.716185,1.061644
F1,flat,1,8.784277,0.06949449
F1,flat,1,8.780554,0.06993859
F1,flat,1,8.778015,0.07004166
F1,flat,1,8.777815,0.06957449
F1,flat,1,8.777815,0.06971436
F1,flat,1,8.777815,0.06970936
F1,flat,1,8.777815,0.06950884
F1,flat,1,8.777815,0.06963346
F1,flat,1,8.777815,0.0695482
F1,flat,1,8.777815,0.06953333
F1,flat,1,8.777815,0.06959052
F1,flat,1,8.777862,0.06952385
F1,flat,1,8.777862,0.06958013
F1,flat,1,8.777862,0.06956795
F1,flat,1,8.777892,0.0695409
F1,flat,1,8.777892,0.06958129
F1,flat,1,8.777939,0.06955051
F1,flat,1,8.777939,0.06954769
F1,flat,1,8.777969,0.06955167
F1,flat,1,8.777969,0.0695441
F1,flat,2,0.0194,0.01895192
F1,flat,2,0.3168615,0.1037346
F1,flat,2,0.6159077,0.1812815
F1,flat,2,0.9149231,0.2544404
F1,flat,2,1.214077,0.3224609
F1,flat,2,1.512892,0.3864397
F1,flat,2,1.811815,0.4411466
F1,flat,2,2.111062,0.4954514
F1,flat,2,2.410062,0.5426415
F1,flat,2,2.709338,0.5930265
F1,flat,2,3.008431,0.6405706
F1,flat,2,3.307585,0.6864355
F1,flat,2,3.606785,0.7309448
F1,flat,2,3.906015,0.7731186
F1,flat,2,4.205215,0.8084567
F1,flat,2,4.504538,0.8390477
F1,flat,2,4.803692,0.8301078
F1,flat,2,0.1268615,0.0151568
F1,flat,2,0.4302462,0.1050977
F1,flat,2,0.7292923,0.1871431
F1,flat,2,1.028462,0.2655991
F1,flat,2,1.327585,0.339866
F1,flat,2,1.626431,0.4085114
F1,flat,2,1.925431,0.4734546
F1,flat,2,2.2246,0.5319239
F1,flat,2,2.523369,0.5809164
F1,flat,2,2.822692,0.6338112
F1,flat,2,3.121692,0.6844599
F1,flat,2,3.420815,0.7339407
F1,flat,2,3.719938,0.7822853
F1,flat,2,4.019093,0.8290627
F1,flat,2,4.318215,0.8744395
F1,flat,2,4.617261,0.9180651
F1,flat,2,4.916662,0.9598092
F1,flat,2,5.215816,1.00005
F1,flat,2,5.515046,1.038913
F1,flat,2,5.814554,1.075075
F1,flat,2,6.113646,1.111644
F1,flat,2,6.413077,1.146585
F1,flat,2,6.712154,1.179567
F1,flat,2,7.011231,1.210446
F1,flat,2,7.310631,1.238947
F1,flat,2,7.609708,1.266329
F1,flat,2,7.908831,1.287632
F1,flat,2,8.208108,1.304966
F1,flat,2,8.507307,1.29872
F1,flat,2,8.704292,0.03758333
F1,flat,2,8.697569,0.03715654
F1,flat,2,8.697262,0.03667679
F1,flat,2,8.697262,0.03655474
F1,flat,2,8.697262,0.03648551
F1,flat,2,8.697262,0.03659821
F1,flat,2,8.697308,0.036525
F1,flat,2,8.697339,0.03655641
F1,flat,2,8.697415,0.03654397
F1,flat,2,8.697461,0.03649692
F1,flat,2,8.697492,0.03653436
F1,flat,2,8.697492,0.03652
F1,flat,2,8.697492,0.03652833
F1,flat,2,8.697492,0.03650744
F1,flat,2,8.697492,0.03651013
F1,flat,2,8.697492,0.03651692
F1,flat,2,8.697492,0.03651051
F1,flat,2,8.697492,0.03650731
F1,flat,2,8.697492,0.036525
F1,flat,2,8.697492,0.03650423
F1,flat,2,8.697492,0.03651154
F1,flat,2,0.08255385,0.03825282
F1,flat,2,0.3828769,0.1288188
F1,flat,2,0.6819538,0.2152247
F1,flat,2,0.9810461,0.2974605
F1,flat,2,1.280277,0.3747701
F1,flat,2,1.5794,0.4470377
F1,flat,2,1.878631,0.5153018
F1,flat,2,2.177877,0.5799454
F1,flat,2,2.476923,0.6420382
F1,flat,2,2.776077,0.7012038
F1,flat,2,3.075123,0.7583958
F1,flat,2,3.374354,0.8132551
F1,flat,2,3.673523,0.8655406
F1,flat,2,3.9728,0.9150869
F1,flat,2,4.272,0.9614573
F1,flat,2,4.570954,1.008997
F1,flat,2,4.87043,1.053481
F1,flat,2,5.169277,1.096279
F1,flat,2,5.468369,1.136836
F1,flat,2,5.767369,1.135329
F1,flat,2,6.066384,1.152562
F1,flat,2,6.365308,1.175413
F1,flat,2,6.664354,1.197991
F1,flat,2,6.963431,1.230218
F1,flat,2,7.262523,1.259201
F1,flat,2,7.561492,1.288474
F1,flat,2,7.8608,1.313479
F1,flat,2,8.159893,1.337766
F1,flat,2,8.459124,1.358969
F1,flat,2,8.758246,1.353507
F1,flat,2,9.0574,1.348386
F1,flat,2,9.296969,0.02966449
F1,flat,2,9.292139,0.02832961
F1,flat,2,9.291061,0.02839603
F1,flat,2,9.291061,0.02838308
F1,flat,2,9.291061,0.02832744
F1,flat,2,9.291093,0.02834436
F1,flat,2,9.291093,0.02828167
F1,flat,2,9.291138,0.02825103
F1,flat,2,9.291169,0.02827077
F1,flat,2,9.291246,0.0282709
F1,flat,2,9.291292,0.02827756
F1,flat,2,9.291292,0.02826128
F1,flat,2,9.291292,0.02826038
F1,flat,2,9.291323,0.02826244
F1,flat,2,9.291323,0.02826038
F1,flat,2,0.1233385,0.04347936
F1,flat,2,0.4232308,0.1231373
F1,flat,2,0.7224615,0.1989662
F1,flat,2,1.021662,0.2697868
F1,flat,2,1.320477,0.3323788
F1,flat,2,1.619877,0.3960805
F1,flat,2,1.919154,0.453269
F1,flat,2,2.218338,0.5079533
F1,flat,2,2.517662,0.557188
F1,flat,2,2.816585,0.6046799
F1,flat,2,3.115754,0.6514761
F1,flat,2,3.414831,0.6978405
F1,flat,2,3.713846,0.742449
F1,flat,2,4.012769,0.783579
F1,flat,2,4.311923,0.8208691
F1,flat,2,4.610969,0.8588937
F1,flat,2,4.909908,0.8932814
F1,flat,2,5.209107,0.9279566
F1,flat,2,5.508385,0.9599887
F1,flat,2,5.807123,0.9670378
F1,flat,2,6.046831,0.02836013
F1,flat,2,6.041646,0.02817782
F1,flat,2,6.040816,0.02819295
F1,flat,2,6.040816,0.02802231
F1,flat,2,6.040816,0.02791603
F1,flat,2,6.040816,0.02795064
F1,flat,2,6.040846,0.02792795
F1,flat,2,6.040846,0.02797731
F1,flat,2,6.040846,0.02794474
F1,flat,2,6.040923,0.02794
F1,flat,2,6.040969,0.02794846
F1,flat,2,6.040969,0.02793295
F1,flat,2,6.041,0.02792654
F1,flat,2,6.041,0.02794205
F1,flat,2,6.041,0.02793372
F1,flat,2,6.041,0.02793487
F1,flat,2,6.041,0.02792539
F1,flat,2,6.041,0.02793833
F1,flat,2,6.041,0.02793282
F1,flat,2,6.041,0.02792654
F1,flat,2,6.041,0.02793782
F1,flat,2,6.041,0.02792654
F1,flat,2,6.041,0.02793423
F1,flat,2,6.041,0.02792744
F1,flat,2,6.041,0.02793103
F1,flat,2,6.041,0.02795474
F1,flat,3,0.0194,0.01895192
F1,flat,3,0.3168615,0.1037346
F1,flat,3,0.6159077,0.1812815
F1,flat,3,0.9149231,0.2544404
F1,flat,3,1.214077,0.3224609
F1,flat,3,1.512892,0.3864397
F1,flat,3,1.811815,0.4411466
F1,flat,3,2.111062,0.4954514
F1,flat,3,2.410062,0.5426415
F1,flat,3,2.709338,0.5930265
F1,flat,3,3.008431,0.6405706
F1,flat,3,3.307585,0.6864355
F1,flat,3,3.606785,0.7309448
F1,flat,3,3.906015,0.7731186
F1,flat,3,4.205215,0.8084567
F1,flat,3,4.504538,0.8390477
F1,flat,3,4.803692,0.8301078
F1,flat,3,0.1268615,0.0151568
F1,flat,3,0.4302462,0.1050977
F1,flat,3,0.7292923,0.1871431
F1,flat,3,1.028462,0.2655991
F1,flat,3,1.327585,0.339866
F1,flat,3,1.626431,0.4085114
F1,flat,3,1.925431,0.4734546
F1,flat,3,2.2246,0.5319239
F1,flat,3,2.523369,0.5809164
F1,flat,3,2.822692,0.6338112
F1,flat,3,3.121692,0.6844599
F1,flat,3,3.420815,0.7339407
F1,flat,3,3.719938,0.7822853
F1,flat,3,4.019093,0.8290627
F1,flat,3,4.318215,0.8744395
F1,flat,3,4.617261,0.9180651
F1,flat,3,4.916662,0.9598092
F1,flat,3,5.215816,1.00005
F1,flat,3,5.515046,1.038913
F1,flat,3,5.814554,1.075075
F1,flat,3,6.113646,1.111644
F1,flat,3,6.413077,1.146585
F1,flat,3,6.712154,1.179567
F1,flat,3,7.011231,1.210446
F1,flat,3,7.310631,1.238947
F1,flat,3,7.609708,1.266329
F1,flat,3,7.908831,1.287632
F1,flat,3,8.208108,1.304966
F1,flat,3,8.507307,1.29872
F1,flat,3,8.704292,0.03758333
F1,flat,3,8.697569,0.03715654
F1,flat,3,8.697262,0.03667679
F1,flat,3,8.697262,0.03655474
F1,flat,3,8.697262,0.03648551
F1,flat,3,8.697262,0.03659821
F1,flat,3,8.697308,0.036525
F1,flat,3,8.697339,0.03655641
F1,flat,3,8.697415,0.03654397
F1,flat,3,8.697461,0.03649692
F1,flat,3,8.697492,0.03653436
F1,flat,3,8.697492,0.03652
F1,flat,3,8.697492,0.03652833
F1,flat,3,8.697492,0.03650744
F1,flat,3,8.697492,0.03651013
F1,flat,3,8.697492,0.03651692
F1,flat,3,8.697492,0.03651051
F1,flat,3,8.697492,0.03650731
F1,flat,3,8.697492,0.036525
F1,flat,3,8.697492,0.03650423
F1,flat,3,8.697492,0.03651154
F1,flat,3,0.08255385,0.03825282
F1,flat,3,0.3828769,0.1288188
F1,flat,3,0.6819538,0.2152247
F1,flat,3,0.9810461,0.2974605
F1,flat,3,1.280277,0.3747701
F1,flat,3,1.5794,0.4470377
F1,flat,3,1.878631,0.5153018
F1,flat,3,2.177877,0.5799454
F1,flat,3,2.476923,0.6420382
F1,flat,3,2.776077,0.7012038
F1,flat,3,3.075123,0.7583958
F1,flat,3,3.374354,0.8132551
F1,flat,3,3.673523,0.8655406
F1,flat,3,3.9728,0.9150869
F1,flat,3,4.272,0.9614573
F1,flat,3,4.570954,1.008997
F1,flat,3,4.87043,1.053481
F1,flat,3,5.169277,1.096279
F1,flat,3,5.468369,1.136836
F1,flat,3,5.767369,1.135329
F1,flat,3,6.066384,1.152562
F1,flat,3,6.365308,1.175413
F1,flat,3,6.664354,1.197991
F1,flat,3,6.963431,1.230218
F1,flat,3,7.262523,1.259201
F1,flat,3,7.561492,1.288474
F1,flat,3,7.8608,1.313479
F1,flat,3,8.159893,1.337766
F1,flat,3,8.459124,1.358969
F1,flat,3,8.758246,1.353507
F1,flat,3,9.0574,1.348386
F1,flat,3,9.296969,0.02966449
F1,flat,3,9.292139,0.02832961
F1,flat,3,9.291061,0.02839603
F1,flat,3,9.291061,0.02838308
F1,flat,3,9.291061,0.02832744
F1,flat,3,9.291093,0.02834436
F1,flat,3,9.291093,0.02828167
F1,flat,3,9.291138,0.02825103
F1,flat,3,9.291169,0.02827077
F1,flat,3,9.291246,0.0282709
F1,flat,3,9.291292,0.02827756
F1,flat,3,9.291292,0.02826128
F1,flat,3,9.291292,0.02826038
F1,flat,3,9.291323,0.02826244
F1,flat,3,9.291323,0.02826038
F1,flat,3,0.1233385,0.04347936
F1,flat,3,0.4232308,0.1231373
F1,flat,3,0.7224615,0.1989662
F1,flat,3,1.021662,0.2697868
F1,flat,3,1.320477,0.3323788
F1,flat,3,1.619877,0.3960805
F1,flat,3,1.919154,0.453269
F1,flat,3,2.218338,0.5079533
F1,flat,3,2.517662,0.557188
F1,flat,3,2.816585,0.6046799
F1,flat,3,3.115754,0.6514761
F1,flat,3,3.414831,0.6978405
F1,flat,3,3.713846,0.742449
F1,flat,3,4.012769,0.783579
F1,flat,3,4.311923,0.8208691
F1,flat,3,4.610969,0.8588937
F1,flat,3,4.909908,0.8932814
F1,flat,3,5.209107,0.9279566
F1,flat,3,5.508385,0.9599887
F1,flat,3,5.807123,0.9670378
F1,flat,3,6.046831,0.02836013
F1,flat,3,6.041646,0.02817782
F1,flat,3,6.040816,0.02819295
F1,flat,3,6.040816,0.02802231
F1,flat,3,6.040816,0.02791603
F1,flat,3,6.040816,0.02795064
F1,flat,3,6.040846,0.02792795
F1,flat,3,6.040846,0.02797731
F1,flat,3,6.040846,0.02794474
F1,flat,3,6.040923,0.02794
F1,flat,3,6.040969,0.02794846
F1,flat,3,6.040969,0.02793295
F1,flat,3,6.041,0.02792654
F1,flat,3,6.041,0.02794205
F1,flat,3,6.041,0.02793372
F1,flat,3,6.041,0.02793487
F1,flat,3,6.041,0.02792539
F1,flat,3,6.041,0.02793833
F1,flat,3,6.041,0.02793282
F1,flat,3,6.041,0.02792654
F1,flat,3,6.041,0.02793782
F1,flat,3,6.041,0.02792654
F1,flat,3,6.041,0.02793423
F1,flat,3,6.041,0.02792744
F1,flat,3,6.041,0.02793103
F1,flat,3,6.041,0.02795474
F1,flat,4,0.0194,0.01895192
F1,flat,4,0.3168615,0.1037346
F1,flat,4,0.6159077,0.1812815
F1,flat,4,0.9149231,0.2544404
F1,flat,4,1.214077,0.3224609
F1,flat,4,1.512892,0.3864397
